Repository: erpvarsha-star/website

File: embeds/original/heat-treatment-metallurgy__2.html
Heat Treatment Processes & Specifications

1. Normalizing

Parameter	Specification	

Temperature	850°C – 900°C (above upper critical temperature)	

  Atmosphere	Air (still or forced)	

  Cooling Rate	Moderate (air cool)	

  Result	Uniform ferrite-pearlite microstructure, refined grain size	

  Purpose	Eliminate forging thermal stress, uniform grain size for machining or heat treatment	

  Typical Applications	Medium-carbon and alloy steel forgings prior to machining	

2. Isothermal Annealing

Parameter	Specification	

Temperature	850°C – 900°C, then rapid cool to 650°C – 700°C hold	

  Atmosphere	Controlled furnace	

  Cooling Rate	Rapid transfer to isothermal hold	

  Result	Uniform ferrite-pearlite structure, optimum hardness for machining	

  Purpose	Produce machinable microstructure for gear blanks and CNC parts	

  Typical Applications	Gear blank forgings prior to hobbing and high-alloy steel components	

3. Quenching & Tempering (Hardening)

Parameter	Specification	

Austenitizing	820°C – 880°C (depending on alloy)	

  Quench Medium	Oil, water or polymer quenchants	

  Tempering	200°C – 650°C based on hardness target	

  Result	Tempered martensite or lower bainite	

  Purpose	High tensile strength and toughness balance	

  Typical Applications	Torque rods, radius rods, V-links, gear shafts, railway components	

4. Stress Relieving

Parameter	Specification	

Temperature	550°C – 650°C (below lower critical temperature)	

  Atmosphere	Controlled furnace	

  Cooling Rate	Slow furnace cool	

  Result	Reduced residual stress and improved dimensional stability	

  Purpose	Prevent distortion during machining or service	

  Typical Applications	Large forgings, welded assemblies and pre-machining stress relief	

Metallurgical Laboratory Capabilities

Chemical Analysis

Equipment	Method	Detection	

Optical Emission Spectrometer (OES)	Spark emission	100% heat verification (C, Mn, Cr, Ni, Mo, V, S, P)	

  X-Ray Fluorescence (XRF)	Energy dispersive	Rapid alloy verification	

  Wet Chemistry	Titration, gravimetric	Sulfur and phosphorus confirmation	

Microstructural Analysis

Equipment	Application	Standard	

Optical Microscopes (1000×)	Grain size, phase identification, inclusion rating	ASTM E112, ASTM E45	

  Image Analysis Software	Automated grain size & phase analysis	ASTM E1382	

  Sample Mounting & Polishing	Metallographic preparation	Standard laboratory practice	

Hardness Testing

Tester	Scale	Application	

Brinell (HBW)	187.5–3000 kgf	Macro-hardness of forgings	

  Rockwell	A, B, C	Production hardness verification	

  Micro-Vickers	0.1–1 kgf	Case depth & decarburization	

Mechanical Testing

Test	Standard	Information	

Tensile Test	ASTM E8 / ISO 6892	Yield strength, tensile strength, elongation	

  Charpy Impact	ASTM E23 / EN ISO 148	Impact energy to -40°C	

  Fatigue Test	ASTM E466	S-N curves & endurance limit	

Non-Destructive Testing (NDT)

Method	Coverage	Equipment	

MPI	100% surface crack detection	Bench-type fluorescent MPI	

  UT	Internal flaw detection	Immersion tank & contact probes	

  DPI	Surface crack detection	Red dye + developer	

Decarburization Control & Measurement

Decarburization reduces surface hardness and fatigue resistance. Control measures include:

Controlled atmosphere furnaces where required

  Minimum heating times

  Rapid descaling after forging

Measurement Method	Standard	Acceptance	

Micro-hardness Traverse	Cross-sectional sample	Total decarb < 0.3 mm; Effective decarb < 0.1 mm	

  Metallographic Examination	ASTM E1077	Ferrite layer depth measurement	

Grain Flow Analysis

Metallographic sectioning and etching verify that grain flow follows component contours,
  providing superior fatigue strength compared to cast or bar-machined components.

Inspection Method	Sample Preparation	Evaluation	

Longitudinal Section	Cut, mount, polish, etch (2% Nital)	Grain flow follows external contour	

  Transverse Section	Perpendicular section	No grain interruption or internal defects	

  ASTM E112 Grain Size	Optical microscopy	Grain size number ≥ 5
